Repository: Jakiewbe/Origin-Sci-pipeline-Skills

<h1 align="center">Origin-Sci-Pipeline-Skills · SciOrigin v7.0</h1>
  <strong>全科研领域数据分析、统计严谨性审计与 100% OriginPro 原生无头出图 Agent Skill 套件</strong><br/>
  <em>All-Science Universal Analytics, Statistical Rigor &amp; Headless OriginPro 2024 Native Publication Suite</em>
  <a href="#architecture"><strong>架构工作流</strong></a> ·
  <a href="#flagship"><strong>2×2 多模态主图</strong></a> ·
  <a href="#highlights"><strong>六大核心支柱</strong></a> ·
  <a href="#gallery"><strong>43 图全学科原生画廊</strong></a> ·
  <a href="#modes"><strong>41 种模式速查表</strong></a> ·
  <a href="#packs-journals"><strong>6 大学科包与期刊规格</strong></a> ·
  <a href="#quickstart"><strong>安装与复现 CLI</strong></a> ·

<a href="#layout"><strong>目录结构</strong></a>
---

<a id="architecture"></a>

## 端到端全科研审计与原生渲染架构 | End-to-End Architecture

<sub>固定 <strong>「01 核对数据 → 02 选择方法 → 03 审查结论 → 04 原生交付」</strong> 四张工作卡闭环，串联 <strong>6 大可插拔学科包</strong>、<strong>14 条仪器表征/电化学管线</strong> 与 <strong>27 种声明式全学科图型语法（共 41 种模式）</strong>，由无头 OriginPro 2024 COM 会话同源产出可双击编辑 <code>.opju</code>、<code>600 DPI LZW .tif</code>、<code>300 DPI .png</code>、无损矢量 <code>.pdf</code>、中英双语顶刊规范 <code>Source_Data.xlsx</code> 与 <code>quality_audit.json</code>。</sub>
---

<a id="flagship"></a>

## 旗舰多模态论文主图拼版 | Flagship Multi-Modal Showcase

| ![Flagship 2x2 Multi-Modal Composite](./assets/gallery/demo_hero_composite_2x2.jpg)<br/>**2×2 跨模态论文主图同页联动拼版** · `composite_figure` / `chart_grammar`<br/><sub>单页 MasterComposite (`1800×1298 px`)：`(a)` Pseudo-Voigt 多峰拟合与包络线 + `(b)` 四态衍射叠谱演化 + `(c)` `0.1 C–10 C` 顺序蓝红多倍率放电簇 + `(d)` `1 Ω = 1 Ω` 等比例 Nyquist 交流阻抗谱</sub> |
| :---: |

---

<a id="highlights"></a>

## 六大核心支柱 | Core Highlights

| 支柱 | 工程与科研审计机制 |
| :--- | :--- |
| **1. 6 大可插拔全科研领域包**<br/><sub>6 Pluggable Domain Packs</sub> | 统一覆盖**材料与电化学**（`.xls/.vms/.rasx/.ndax/.z60`）、**生物医学与多组学**（`.fcs/.mzml/.h5ad`）、**化学谱学与催化**（`.jdx/.dx/.jcamp`）、**物理光学与射频力学**（`.s1p/.s2p`）、**地球海洋环境**与 **AI4Science 模型评测**（`.jsonl`），自动完成格式嗅探、物理单位核验与领域审计。 |
| **2. 100% OriginPro 笛卡尔 + 非笛卡尔原生直出**<br/><sub>Zero-Matplotlib Native COM</sub> | 直接通过 `originpro` + `OriginExt` 无头会话构建 **100% 双击可编辑 `.opju` 工程**（支持常规 XY、双 Y、断轴、非线性公式联动顶轴、三元相图 `Ternary`、极坐标 `Polar`、多轴雷达图、多道地层剖面与二维矢量场箭头），同会话经 `expGraph`（`tr.Margin:=2`）直出 **`600 DPI` LZW `.tif`**、**`300 DPI .png`** 及**无损矢量 `.pdf`**。 |
| **3. 双套签名出版预设 × 9 种顶刊物理栏宽规格**<br/><sub>Dual Themes × 9 Journal Specs</sub> | 默认 [`style_publication_minimal`](./skills/sci-origin-pipeline/presets/style_publication_minimal.json)（`Times New Roman Bold`，`3.0 pt` 框/线）与轻量 [`style_arial_clean`](./skills/sci-origin-pipeline/presets/style_arial_clean.json)（`Arial Regular`，`1.5 pt` 细框 / `2.0 pt` 主线）一键切换；叠加 [`journal_specs.json`](./skills/sci-origin-pipeline/presets/journal_specs.json) 精确映射 `Nature`（`89/183 mm`）、`Science`（`55/184 mm`）、`Cell`（`85/174 mm`）、`ACS`（`3.25 in`）与 `IEEE`（`3.5 in`）印刷栏宽、字号层级与子图角标格式。 |
| **4. 像素锁定画布与 `4:3` 等比例 / `1:1` 矩阵几何对齐**<br/><sub>Pixel-Locked Canvas Geometry</sub> | 默认汇报画幅统一锁定 **`10.40 × 7.80 in`**（标准 `4:3` 外轮廓）：常规 1D 图表与 **EIS Nyquist 阻抗谱**统一采用 **`6.40 × 4.80 in`（`4:3`）标准矩形内框**（Nyquist 按 `ΔZ' : Δ(-Z'') = 4 : 3` 锁定 `1 Ω = 1 Ω` 等比例物理正圆弧，与常规 1D 图 0 像素框线偏差）；**二维连续云图、矢量场底图与相关性矩阵热力图**居中锁定 **`4.80 × 4.80 in` 严格 `1:1` 正方内框** + 右侧等高色标尺，上下黑框边沿（`0.95..5.75 in`）零像素错位。 |
| **5. 自动化假设检验、生存/ROC 与通用曲线拟合引擎**<br/><sub>Statistical &amp; Curve Rigor</sub> | 内置 [`stat_engine.py`](./skills/sci-origin-pipeline/scripts/stat_engine.py)（Shapiro-Wilk 正态性 + Levene 方差齐性自动路由 ANOVA/Tukey、Welch、Kruskal-Wallis/Mann-Whitney U + BH-FDR 多重校正，防碰撞分层显著性横杠，Kaplan-Meier Greenwood `cloglog` 置信带 + Mantel-Cox Log-rank / HR + 风险人数表，Hanley-McNeil AUROC 95% CI + Youden 最优截断点）与 [`curve_models.py`](./skills/sci-origin-pipeline/scripts/curve_models.py)（9 类模型含 4PL `IC50`、Michaelis-Menten、Arrhenius、Langmuir 及 Jacobian Delta-Method 95% 置信带 + `AIC/BIC`）。 |
| **6.

### Showcase VII · AI4Science 消融/雷达评估、地学多道测井与二维矢量场画廊（`AI4Science, Earth Profiles & 2D Vector Fields`，4 图）

| AI4Science 模型评估与多维基准 A（`4:3` `1440×1080`） | 地学多道地层剖面与二维物理矢量场 B（`4:3` `1440×1080`） |
| :---: | :---: |
| ![ML Ablation Forest Plot](./assets/gallery/demo_ml_forest_ablation.jpg)<br/>**机器学习消融实验效应量与置信区间森林图** · `forest_ablation_plot` (`Arial`)<br/><sub>倒序分类纵轴 · 双端帽水平 95% CI 误差杠 + 2D 点估计 · `0.0` 零效参考虚线与右侧定量区间列</sub> | ![AI4S Radar Benchmark](./assets/gallery/demo_ml_radar_benchmark.jpg)<br/>**AI4Science 基础模型六维能力雷达图** · `polar_radar_plot` (`radar`, `Arial` + `okabe_ito`)<br/><sub>等比例正六边形同心蛛网网格 · 六项核心指标极向轴 · 半透明色盲安全多边形填充叠合</sub> |
| ![Geoscience Multi-Track Depth](./assets/gallery/demo_geo_multitrack_depth.jpg)<br/>**海洋/古气候三道同步深度剖面联图** · `multi_track_profile` (`Arial`)<br/><sub>温度、盐度与溶解氧三道并排共享反演深度纵轴 (`0→200 m`) · 跨道贯穿式温跃层阴影层位带</sub> | ![2D Vector Quiver Field](./assets/gallery/demo_physics_vector_quiver.jpg)<br/>**二维双涡旋/斯格明子速度矢量场叠加图** · `vector_quiver_field` (`TNR Bold` + `viridis`)<br/><sub>居中 `4.80×4.80 in` `1:1` 场域 · `viridis` 感知均匀速度模值底图 + 原生等比 2D 矢量箭头 + 色标尺</sub> |

---

<a id="modes"></a>

File: skills/sci-origin-pipeline/references/case_cfx_xps_and_f1s_models.md
# 完整参考案例：Li/CFx 极片 XPS 分峰与 F 1s 四组候选模型决策过程

> **定位声明**：本文件记录氟化碳（`Li/CFx`）电极体系的科学决策链示例（对应工作卡一～四），所有特定峰位、边界阈值与子体系归属仅在本案例及 [xps_cfx_battery_presets.json](../presets/xps_cfx_battery_presets.json) 中维护，**不作为其他材料体系（如金属镀层盐雾、过渡金属氧化物、常规硅碳负极）的默认模板**。

---

## 1. 工作卡一：数据核对（以未放电极片 `Sample 1` 为例）

- **原始文件**：Thermo Avantage 导出 `.xls`（配套若存在未经 TXFN/dwell 校正的原始 `.VGD`，定量优先读校正后的 `.xls`）。
- **工作表与谱区确认**：`XPS Survey`、`C1s Scan`（279–298 eV）、`F1s Scan`（678–698 eV）、`O1s Scan`（525–545 eV，`SNR > 20`）、`Li1s Scan`（50–62 eV，`SNR < 3.5` 属痕量/本底边缘）。
- **样品条件**：`Sample 1` 为**未放电态 CFx 正极极片**（含氟化碳活性物质 + 导电炭 + PVDF 粘结剂），而非放电态富含 `LiF` 的极片。

---

## 2. 工作卡二：方法选择与四组 F 1s 候选模型

### 2.1 为何采用 `xps_cfx_battery_presets.json`（及不适用范围）
- **匹配依据**：经卡一确认材料为含 PVDF 的 `Li/CFx` 氟化碳电极，`C 1s` 呈现典型双特征结构——`~284.8 eV` 导电/sp² 碳峰与 `~290.0 eV` 共价 `C-F` 强峰；同一测点所有精细谱施加统一荷电修正（将 `C-C/C=C` 对齐至 `284.80 eV`）。
- **`O 1s` 处理决策**：默认 `CFx` 预设不含 `O 1s`，因此按卡二原则先执行 **`raw_preview` 原谱预览与信噪比核查**，明确研究问题后再单独构建分峰约束，不盲套参数。

### 2.2 F 1s 为何需要四组候选模型试算对比？
未放电极片的 `F 1s` 常呈现以 **`~688.6 eV`** 为中心的单包络宽峰（半高宽约 `2.0 eV`），而半离子型 `S.I. C-F`（~686.5–687.5 eV）、共价 `C-F`（~687.8–688.8 eV）与 `-CF2 / PVDF`（~688.7–690.2 eV）的化学位移间距小于单峰半高宽，在单包络内**存在强线性共线与多种数学等价解**。因此在 `candidate_models.F1s` 中维护四组对照模型：

| 候选模型 ID | 核心假设与参数区间来源 | 适用判断 |
| :--- | :--- | :--- |
| **`M1_LitStandard_Strict`** | 文献窄窗口模型：`LiF [684.5–685.5]`、`S.I. C-F [686.0–687.2]`、`C-F [687.3–688.4]`、`C-F2(+PVDF) [688.4–689.8]` | 适合峰顶位于 ~688.0 eV 的放电态样品；**若主峰 ≥ 688.5 eV，会强制把 `C-F` 顶死在 688.4 eV 上界**。 |
| **`M2_CFCentered_PeakAnchored`** | 共价主峰锚定模型：基于 `C 1s` 显示共价 `C-F` 占优，把 `C-F` 窗口移至 `[688.1–688.9]` 锚定实测峰顶，配以紧半峰宽相干正则 | 物理自洽性最高，能防止 `C-F2` 反向吞并 `C-F` 主峰。 |
| **`M3_PVDF_Envelope_Split`** | 粘结剂对称拆分模型：允许 `C-F [687.85–688.55]` 与 `C-F2(+PVDF) [688.65–689.60]` 左右分担主峰 | 用于检验极片中 PVDF 贡献在 `F 1s` 主峰内部的不可区分度。 |
| **`M4_NoLiF_3Comp_Organic`** | 无 `LiF` 三组分有机氟模型：结合卡一 `Li 1s` 仅处检出限边缘（`SNR < 3.5`），省略 `LiF` 峰避免低能侧噪声漂移 | 适用于未放电态对照样，检验省略痕量 `LiF` 是否改变有机组分比例。 |

---

## 3. 工作卡三：审查与敏感性验证

1. **残差欺骗性警戒**：四组模型的 `NRMSE` 均可低于 `0.45%`（$R^2 > 0.999$），**不能仅凭 $R^2$ 高就认定拟合唯一正确**。
2. **参数触界检出**：在 `M1` 中，低结合能侧组分同时顶死区间上界会导致高结合能侧 `C-F2(+PVDF)` 异常膨胀，与 `C 1s` 正交谱结论矛盾。
3. **结论分层口径**：
   - **稳健结论（所有模型一致支持）**：未放电 `Sample 1` 中无机 `LiF` 为痕量本底（`< 1%`，与 `Li 1s` 低信噪比互证），表面氟以有机含氟碳主导。
   - **模型敏感结论（严禁只报单一数字）**：`F 1s` 内 `C-F` 与 `C-F2 (+PVDF)` 随中心窗口假设会显著波动；定量追踪活性 C–F 键演化应以 **`C 1s` 子体系内部占比为优先依据，`F 1s` 在明确锚定模型后做辅助印证，并在总表保留触界与敏感度标记**。

---

## 4. 工作卡四：交付标准

- 在 `分峰参数与比例汇总` 中保留 `质检与审计标记` 列：`Li 1s` 明确写入 `INFO_TRACE_SIGNAL (SNR < 3.5)`；若某模型发生峰位/FWHM 触界，同步在汇总表与图注标记 `WARN_CENTER_AT_BOUND` / `WARN_FWHM_BOUND`。
- 多候选模型对比同步产出 `(a)-(d)` 对比面板图 + `模型敏感性与参数触界对比表.xlsx`，供审稿人或协作者直接复核模型选择依据。

File: skills/sci-origin-pipeline/references/electrochem_and_characterization_guide.md
# 衍射、物性表征与一次锂电池电化学数据物理护栏

## 1. 课题体系核心物理红线（严禁违背）

当处理 `Li / CFx` 一次转化型锂电池体系数据时，Agent 必须遵守以下科学表述边界：
1. **一次转化型电池属性**：反应机制为 $\text{CF}_x + x\text{Li}^+ + x\text{e}^- \rightarrow \text{C} + x\text{LiF}$，属于**一次锂电池**，严禁套用二次摇椅式锂离子电池的“充电化成”、“可逆脱嵌循环”等错误术语。
2. **脉冲恢复工步术语严格区分**：
   - 脉冲后接 `1 C, 60 s` 的阶段仍存在恒流负载，必须称为**“1 C 恒流恢复”或“带负载准恢复”**，严禁称为“开路静置弛豫（OCV relaxation）”。
   - 只有电流严格满足 $I = 0$ 的工步才能称为**“静置恢复（Rest recovery）”**。
3. **短脉冲压降物理诠释克制**：
   - 新威测试仪在 `0.1 s` 级采样率下记录的第一采样点电压突降 $\Delta V_0$，必须表述为**“第一采样点表观压降（First-sample apparent voltage drop）”**，包含欧姆内阻、极快电荷转移与双电层瞬态过程，**严禁直接等同于纯欧姆内阻 $I R_{\Omega}$**。
   - `100 C – 225 C`（`0.5 – 2.0 s`）属于极端大电流短时强脉冲，严禁称为线性小信号扰动。

---

## 2. 各模态数据解析与作图预设规范

### 2.1 XRD 粉末与极片衍射（`.rasx` / `.txt` / `.asc`）
- **文件优先顺序**：Rigaku SmartLab 导出的 `.rasx`（本质为包含 `Data0/Profile0.txt` 与测量条件 XML 的无损 ZIP 包）或 `.txt` 优先于 `.asc`。
- **特征峰位参考（Cu $K\alpha$, $\lambda = 1.5406\ \text{\AA}$）**：
  - `CFx (001)` 层间衍射峰：`~12.5°–14.2°`（由 Bragg 公式 $d_{001} = \lambda / (2\sin\theta)$ 计算层间距膨胀度）；
  - 石墨化碳 `C (002)`：`~25.5°–26.5°`；
  - 放电产物立方相 `LiF`（PDF#04-0857）：`(111)` 在 `38.7°`、`(200)` 在 `45.0°`、`(220)` 在 `65.5°`；
  - 极片集流体基底峰（如 Al 箔 `38.5°, 44.7°, 65.1°` 紧邻 LiF 峰位！**分析涂覆在铝箔上的极片 XRD 时，必须主动提醒核查 Al 集流体衍射峰与 LiF (111)/(200)/(220) 的重叠效应！**）。

### 2.2 FTIR 傅里叶变换红外光谱（`.CSV` / `.SPA`）
- **横坐标规范**：红外光谱按化学惯例采用**高波数在左、低波数在右（`4000 → 400 cm⁻¹`，`invert_x = True`）**。
- **关键化学键判据**：
  - 共价型 `C-F` 伸缩振动：`~1215 cm⁻¹`；
  - 半离子型 `C-F` 特征吸收带：`~1100–1140 cm⁻¹`；
  - 边界 `-CF2` 对称/反对称振动：`~1250–1350 cm⁻¹`。

### 2.3 EIS 电化学阻抗谱与 DRT（`.txt` / `.z60` / `.csv`）
- **铁律：Nyquist 图必须强制 `1:1` 等比例坐标轴（Equal Aspect Ratio）**！若横纵轴比例不等，45° Warburg 扩散尾线与半圆弧度将严重失真，审稿人一眼拒稿。
- **符号约定**：纵轴统一取电容性正值 `$-Z'' (\Omega)$`。当低频扩散阻抗跨度远大于高频半圆（> 10 倍）时，自动在右上/左上空白区添加高频局部放大内插图（Inset，同样保持 1:1 等比例）。
- **机理边界**：EIS（线性小信号频域响应）与 DRT 弛豫时间分布仅与强脉冲极化做**定性趋势互证**，不得将某个 DRT 峰与强脉冲时间域压降做点对点机械等同。

### 2.4 BET 比表面积孔径、粉体电导与激光粒度
- **BET（`.csv`）**：吸脱附等温线使用同色实心点（Adsorption）与空心点（Desorption）区分滞后环；孔径分布标注具体模型（BJH 介孔 vs. DFT 全孔径）。
- **激光粒度（Mastersizer `.xls`）**：横坐标必须采用 **对数坐标（Log10 Scale，`0.1 – 1000 μm`）**，并在汇总表中标明 $D_{10}$、$D_{50}$、$D_{90}$。

File: skills/sci-origin-pipeline/references/xps_raman_deconvolution_guide.md
# XPS 与 Raman 物理约束分峰参考（含 Li/CFx 与碳材料适用边界）

> **适用前提**：第 1 节仅适用于氟化碳 `Li/CFx` 体系（其余峰位与模型详见 [Li/CFx 决策案例](./case_cfx_xps_and_f1s_models.md)）；第 2 节仅适用于一阶 `D/G` 碳带明显的碳材料或脱氟碳基底。陌生材料或未建模谱区应先按工作卡二执行 `raw_preview` 原谱预览，再单独制定约束方案。

## 1. XPS 核心物理约束（Li/CFx 极片与粉末示例）

1. **荷电校正互锁准则（Charge Referencing）**：
   - 常规粉末或浅度放电样品以污染碳/导电炭 `C-C/C=C = 284.8 eV` 为主锚点。
   - **放电态极片特别护栏**：深放电生成大量绝缘态 `LiF` 时可能出现差异荷电。校正平移量 $\Delta E$ 确定后，**同一测试点的所有精细谱（C 1s, F 1s, Li 1s, O 1s）必须施加完全相同的 $\Delta E$**，并交叉核验 `F 1s` 中 `LiF` 峰位是否落在 `685.0 ± 0.4 eV`（即 `F 1s(LiF) - C 1s(C-C) ≈ 400.2 eV`）。
2. **基线与线型约定**：
   - 强阶跃精细谱（`C 1s`、`F 1s`）默认采用迭代 **Shirley 基线**；弱信号或平坦背底谱区（如痕量 `Li 1s`）采用端点平均 **Linear 基线**，防止 Shirley 在高噪区产生S型伪畸变。
   - 线型采用面积归一化的 **Pseudo-Voigt**（$20\% \sim 30\%$ Lorentzian + $70\% \sim 80\%$ Gaussian）。
3. **双口径定量汇报（解决导电剂/粘结剂稀释效应）**：
   - 极片中含有导电炭（Super P / CNT）与粘结剂（PVDF），直接看 `C 1s` 总面积占比会受炭黑配比主导。
   - 汇总表必须同时输出两套比例：
     - **全谱区占比 (%)**：各组分占整个 `C 1s`（或 `F 1s`）总拟合面积的百分比；
     - **活性含氟子体系内部占比 (%)**：例如在 `{S.I. C-F, C-F, C-F2(+PVDF)}` 内部重新归一化的百分比，用于精准追踪半离子 C–F 与共价 C–F 的选择性消耗规律。
4. **Origin 数据簿强制“含基线”列规范**：
   - 在导出 `.xlsx` 与 `.opju` 时，每个子峰曲线必须存为 **`Baseline + Net_Component`（含基线列）**！
   - 原因：XPS 基线是倾斜或阶跃的，只有存为含基线列，在 Origin 中与 `Backgnd.` 列叠加作图或设置填充到底部基线时，视觉峰形才与包络线严格闭合。

---

## 2. Raman 碳结构四峰分峰与多测点统计规范

1. **一阶碳带（850–1950 $\text{cm}^{-1}$）标准四峰模型**：
   - **$D^*$ (~1185 $\text{cm}^{-1}$)**：$\text{sp}^3$ 无定形边缘 / 含氟碳晶格畸变振动带（Pseudo-Voigt，$\eta \approx 0.2$）。
   - **$D$ (~1345 $\text{cm}^{-1}$)**：$A_{1g}$ 呼吸振动模式，反映芳香环边缘与面内缺陷（Lorentzian 为主，$\eta \approx 0.75$）。
   - **$D''$ (~1505 $\text{cm}^{-1}$)**：无定形碳间隙与乱层堆垛贡献（纯 Gaussian，$\eta = 0$，防止抢夺 $D/G$ 洛伦兹翼面积）。
   - **$G$ (~1588 $\text{cm}^{-1}$)**：$E_{2g}$ 面内 $\text{sp}^2$ 碳伸缩振动，反映放电脱氟后石墨化碳骨架的恢复（$\eta \approx 0.65$）。
2. **双指标并行汇报**：
   - 同时计算并汇报 **净峰高比 $I_D / I_G$** 与 **积分面积比 $A_D / A_G$**。在短脉冲极端放电中，局部无序展宽常导致 $I_D/I_G$ 略降而 $A_D/A_G$ 显著上升，双指标对比能揭示缺陷形态演化。
   - 面内微晶尺寸估算（Tuinstra–Koenig 关系，532 nm 激发）：
     $$L_a (\text{nm}) = \frac{2.4 \times 10^{-10} \lambda_{\text{nm}}^4}{A_D / A_G} \approx \frac{19.22}{A_D / A_G}$$
3. **多测点统计准则**：
   - 每个极片通常采集 3 个独立微区测点（如 `S1_spot1.txt, S1_spot2.txt, S1_spot3.txt`）。必须先逐条去宇宙射线尖峰并独立拟合，计算 `均值 ± SD`，选取最接近均值的测点作为组图代表谱。
